Repository: lyfar/strc-research

# STRC Research

This repository publishes computational work on STRC-related DFNB16 hearing loss, from variant evidence to gene-therapy hypotheses, so specialists can check it and challenge it.

## About

This is the source for [strc.egor.lol](https://strc.egor.lol). The site keeps the evidence, methods, models, hypotheses, and known limits of the project in one public record.

The work is computational research. Laboratory and clinical experts must review each result before anyone treats it as biological or medical evidence.

## Development

Requires Node.js 22.12 or newer.

```sh
npm install
npm run dev
npm run build
```

Astro writes the production build to `dist/`.

File: papers/2005-yokoi-kinoshita-zhang-rada16-reassembly.md
---
title: "Dynamic reassembly of peptide RADA16 nanofiber scaffold"
authors: ["Yokoi, H", "Kinoshita, T", "Zhang, S"]
journal: "PNAS"
date: 2005-06-14
pubmed_id: "15939888"
doi: "10.1073/pnas.0407843102"
relevance_type: direct
relevance_score: 9/10
tags: [strc, paper, peptide, rada16, sap, afm, nanofiber, geometry, h09]
hypotheses: [h09]
status: read-partial
date_added: 2026-04-23
---

## What they found

RADA16-I nanofiber scaffold sonicated into 20–100 nm fragments reassembles to original length (hundreds of nm to few microns) within 2 hours; this cycles reproducibly. Key geometry data from AFM: nanofiber height 1.3–1.5 nm (single peptide thickness); individual peptide monomer ~5 nm long × 1.3 nm wide × 0.8 nm thick. Assembled fibers reach 615 ± 104 nm mean length. Hydrogel forms at 0.6–3 mM (1–5 mg/ml), >99.5% water. Storage modulus G′ ~50 Pa at full reassembly. pH 7.5, 20 mM Tris.

## How this applies to h09

AFM length distribution directly supports the model's `fibril_length_nm = 1000` — fibers reach several hundred nm to low microns, so 1 μm is a plausible upper-range estimate. The 1.3–1.5 nm AFM height matches a single-peptide-layer tape, consistent with the bilayer (double-sheet) model that underlies the 4.35 peptides/nm packing estimate. No direct statement of peptides/nm, but the monomer dimensions are consistent with H-bond spacing ~0.47 nm.

## Key numbers — CRITICAL GEOMETRY

- Peptide monomer: 5 nm long × 1.3 nm wide × 0.8 nm thick
- Nanofiber AFM height: 1.3–1.5 nm (single peptide layer)
- Nanofiber length (intact): several hundred nm to few μm; mean ~615 ± 104 nm
- Post-sonication fragments: 20–100 nm
- Reassembly complete: ~2 hours
- Hydrogel concentration: 0.6–3 mM (1–5 mg/ml)
- G′ (storage modulus): ~50 Pa at full reassembly (1 Hz, 25°C)
- Assembly conditions: 20 mM Tris pH 7.5, >99.5% water

## Links

- PubMed: https://pubmed.ncbi.nlm.nih.gov/15939888/
- PMC: https://pmc.ncbi.nlm.nih.gov/articles/PMC1150805/
- DOI: https://doi.org/10.1073/pnas.0407843102

## Connections

- `[informs]` [[STRC Phase 4d F-actin Bundling Model]] — fibril_length_nm = 1000 justified; peptide monomer dims
- `[informs]` [[STRC Horizontal Top Connector Hydrogel Hypothesis]] — AFM geometry, reassembly kinetics
- `[see-also]` [[Zhang 1993 EAK16 RADA16 Original Paper]] — original discovery
- `[see-also]` [[Paravastu 2014 RADA16 Molecular Structure]] — atomic model of packing
